Repository: michelleliu1027/black-silicon

File: final_ok.txt (part 1 of 8)
Paper 1
Title: application of nano texturing on multi-crystalline silicon solar cells
Abstract: nano texturing has been confirmed as an effective structure to improve the efficiency of multi-crystalline silicon solar cells by reducing optical loss. in this study, nano textured solar cells are fabricated by the reactive ion etching (rie) method based on a conventional production line. several characterization methods are employed to evaluate the morphology, minority carrier lifetime, quantum efficiency and electricity performance of both nano textured and micro textured solar cells. the results show that nano textured solar cells have a maxiumum efficiency of 19.21 % and an average efficiency that is 0.57 % higher than that of micro textured solar cells. thus, the me method is an effective way to manufacture nano textured solar cells. it can demonstrably improve the photoelectric conversion efficiency of mass-produced solar cells and reduce the production cost, which is significant to the development of solar cell industry.

Paper 2
Title: silver catalyzed nano-texturing of silicon surfaces for solar cell applications
Abstract: we report a relatively simple process for fast nano-texturing of p-type (1 0 0) silicon surface using silver catalyzed wet chemical etching in aqueous hydrofluoric acid and hydrogen peroxide solution at room temperature. in this approach, a fine textured black surface was achieved in about 15-30 s duration with reflectivity less than 4% in 400-1000 nm range. the reflectivity versus texturization time has been investigated and co-related with morphological characteristics of the nano-textured-silicon (nt-si) surfaces. the nano-texturization process is also applicable in multi-crystalline silicon. further, n(+)-p-p(+) structured solar cells have been fabricated on such nt-si substrates following the standard fabrication protocol. significant improvement in short circuit current density (>20%) and efficiency (similar to 1.25% absolute) has been achieved compared with planar control cell without deterioration of other performance parameters (such as open circuit voltage and fill factor). light beam induced current measurements have also been carried out to show the spatial distribution of the light trapping and current in the planar and the nt-si solar cells. (c) 2011 elsevier by. all rights reserved.

Paper 3
Title: mace nano-texture process applicable for both single- and multi-crystalline diamond-wire sawn si solar cells
Abstract: the photovoltaic (pv) industry requires efficient cutting of large single and multi-crystalline (sc- and mc-) silicon (si) wafers. historically multi-wire slurry sawing (mwss) dominated, but the higher productivity of diamond wire-sawing (dws) holds promise for decreasing pv costs in the future. while surface texturing of dws wafers is more complicated than of mwss wafers, especially in mc-si wafers, nanotexturing has been shown to overcome this challenge. while the benefit of nanotexturing is thus clearer in mc-si, a universal nano-texture process that also works on sc-si would simplify and reduce the investments costs of pv production-lines. in this paper, such a nano-texture process is developed using a metal-assisted chemical etch (mace) technique. step-by-step characterization of surface structure and reflectance of the mace process is used after: 1) wafering, 2) standard acidic texturing etch, 3) silver nanoparticles deposition, and 4) mace nanotexturing for both sc and me-si. the results show that the same mace process works effectively for both sc-si and me-si wafers. finally, the nano textured wafers are processed into pv cells in an industrial process line with conversion efficiencies of 19.4% and 18.7%, for sc-si and me-si solar cells, respectively.

Paper 4
Title: simulation study on improving efficiencies of perovskite solar cell: introducing nano textures on it
Abstract: we report that the power conversion efficiencies (pces) of the planar ch3nh3pbi3 solar cells (scs) can be largely improved by fabricating nano textures on the sc surface. with the finite difference time domain (fdtd) method, the ultimate efficiencies of the planar ch3nh3pbi3 scs with two types of nano textures are investigated: the column-shaped nano hollow (clnh) array and the cone-shaped nano hollow (cnnh) array. for the nano textured ch3nh3pbi3 scs with photovoltaic layer depth in the range of 125 nm similar to 500 nm, when the array period and filling fraction of the nano textures are optimized, in comparison with the planar ones, their pce increased 42% similar to 84% for the clnh textured ones, and 52% similar to 63% for the cnnh textured ones. as a conclusion, introduction of nano textures on the sc surface is a promising route for improving the pces of the perovskite scs. (c) 2017 elsevier b.v. all rights reserved.

Paper 5
Title: influence of tio2 layer on ultimate efficiencies for planar and nano-textured ch3nh3pbi3 solar cells
Abstract: the influence of tio2 layer on the ultimate efficiencies, eta, i.e. efficiencies without considering carrier recombination, for the planar and nano-textured ch3nh3pbi3 (mapbi(3)) perovskite solar cells (scs) are investigated. in planar tio2/mapbi(3) heterojunction scs, in order to achieve the largest power conversion efficiency (pce), the tio2 layer thickness, d(1), is important. with the finite difference time domain (fdtd) method, we demonstrated that when the mapbi(3) layer thickness, d(2), is 250 nm, which is a common-most mapbi(3) layer thickness for perovskite scs, eta achieves maximum when d(1) is 80 nm. fabricating nano textures on sc surface is an important method to improve the pce. we studied the effects of d(1) and d(2) on the optimized eta, eta(0), for two kinds of nano-textured perovskite scs: the scs with the nontextured tio2 layer and the column-shaped nano hollow (clh) textured mapbi(3) layer, defined as the nontextured-tio2/clh-mapbi(3) scs, and the scs with clh textured tio2 and clh textured mapbi(3) layers of the same hollow axes and radius, defined as the clh-(tio2/mapbi(3)) scs. generally, when d(1) and d(2) are fixed, eta(0) for the clh-(tio2/mapbi(3)) sc is larger than that for the nontextured-tio2/clh-mapbi(3) sc by ca. 5%.

Paper 6
Title: study of nano texturing on multi-crystalline silicon solar cells
Abstract: nano texturing has been confirmed as an effective structure to improve the efficiency of multi-crystalline silicon solar cells by reducing optical loss. in this study, nano textured solar cells are fabricated by the reactive ion etching (rie) method based on a conventional production line. several characterization methods are employed to evaluate the morphology, minority carrier lifetime, quantum efficiency and electricity performance of both nano textured and micro textured solar cells. the results show that nano textured solar cell has the highest efficiency of 19.21 % and an average efficiency of 18.86%, which is 0.57 % higher than that of micro textured solar cells. thus, the rie method is an effective way to manufacture nano textured solar cells. it can demonstrably improve the photoelectric conversion efficiency of massproduced solar cells and reduce the production cost, which is significant to the development of solar cell industry.

Paper 7
Title: nano-texturing of silicon wafers via one-step copper-assisted chemical etching
Abstract: nano-texturing of a silicon surface has been achieved via one-step copper-assisted chemical etching (cace), which offers a simple approach for large-scale production of inverted pyramid textured silicon surfaces. the effects of h2o2 concentration, etching time and reaction temperature on the inverted pyramid-like structure and anti-reflective ability were systematically investigated. the results show that the lowest average reflectivity (4.3%) in the wavelength range of 3001000 nm was obtained under the optimum conditions of 0.06 mol/l copper nitrate, 3 mol/l h2o2 concentration and 2 mol/l hydrofluoric acid (hf) at 60 degrees c for 5 min. the formation mechanism of the inverted pyramid structure is discussed and can be attributed to the moderate catalytic activity of nanocopper particles that induce etching preferentially along the non- directions of the silicon. the inverted pyramid structures, with the excellent anti-reflectivity, have potential application in the fabrication of solar cells compatible with the semiconducting industry.

Paper 8
Title: nano-textured topography introduced at room temperature for light-trapping enhancement
Abstract: in this paper, a unique two-step method is developed to fabricate a nano-textured sno2 coating. nano-textured topography is successfully introduced at room temperature by evaporating sn in a relatively high pressure. nano-textured sno2 coating is obtained by annealing in air, with lateral size of nearly 1 mu m and root-mean-roughness of over 140 nm. two structures: substrate and superstrate, are investigated to reveal the light-trapping efficiency. with only 300 nm thick si absorber layer, the average reflectivity under am 1.5 illumination spectrum can be limited at 14% and 7%, respectively. this technology is suitable for mass production. (c) 2011 elsevier b.v. all rights reserved.

Paper 9
Title: enhanced electrode-contact property of silicon nano-textured solar cells via selective etching
Abstract: the electrode contact property of silicon nano-textured solar cell was investigated. an industrial feasible technique was introduced to enhance the electrode contact. the electrical performance of nano-textured cells with this contact enhancement was measured and compared with the ones without. the series resistance was reduced significantly from 1.5 omega to 0.3 omega and the short-circuit current was increased from 27 ma cm(-2) to 29 ma cm(-2). the cell efficiency was improved from 6% to 10%. these data indicate that the contact enhancement is effective. (c) 2013 published by elsevier ltd.

Paper 10
Title: antireflective ultra-fast nano scale texturing for efficient multi-crystalline silicon solar cells
Abstract: minimization of reflection losses is extremely important for efficient silicon solar cells made either on mono crystalline (c-) or multi-crystalline (mc-) silicon (si) substrates. a simple and fast etching process yet effective for nano-scale texturing of mc-si surface using silver assisted wet chemical etching is reported. this results in very low reflecting (<3%) mc-si surface in the broad (300-1100 nm) spectral range in a short duration (similar to 30 s) of etch time. the process is applied successfully to produce black mc-si solar cell with n(+)-p-p(+) structure wherein n(+) emitter and p(+) back surface field are made by phosphorus and aluminum diffusion respectively. a significant increase (similar to 20%) in the short circuit current is observed in the nano-textured mc-si solar cell as compared to the control cell (processed in the same batch) without any deleterious effect on other performance parameters. the improved performance of the nano-textured cell is also confirmed by light beam induced current measurements. it is a "proof of concept" of a simple, fast and inexpensive etching process to realize anti-reflective surface on mc-si with improved solar cell performance and have potential for industrial solar cell application. (c) 2015 elsevier ltd. all rights reserved.

Paper 11
Title: crystalline silicon solar cells with micro/nano texture
Abstract: crystalline silicon solar cells with two-scale texture consisting of random upright pyramids and surface nanotextured layer directly onto the pyramids are prepared and reflectance properties and i-v characteristics measured. random pyramids texture is produced by etching in an alkaline solution. on top of the pyramids texture, a nanotexture is developed using an electroless oxidation/etching process. solar cells with two-scale surface texturization are prepared following the standard screen-printing technology sequence. the micro/nano surface is found to lower considerably the light reflectance of silicon. the short wavelengths spectral response (blue response) improvement is observed in micro/nano textured solar cells compared to standard upright pyramids textured cells. an efficiency of 17.5% is measured for the best micro/nano textured c-si solar cell. the efficiency improvement is found to be due to the gain in both j(sc) and v-oc. (c) 2012 published by elsevier b.v.

Paper 12
Title: next-generation multi-crystalline silicon solar cells: diamond-wire sawing, nano-texture and high efficiency
Abstract: the absence of an effective texturing technique for diamond-wire sawn multi-crystalline silicon (dws mc-si) solar cells has hindered commercial upgrading from traditional multi-wire slurry sawn silicon (mwss mc-si) solar cells. in this paper, a nano-texture technique has been developed to achieve 18.31% efficient dws mc-si solar cells on a pilot production line. their unique pyramidal nanostructure, which has the most close-packed (111) surface of si diamond crystal, not only benefits both light-trapping and electric properties but also can effectively remove the saw-marks and amorphous layer of the cells. therefore, the short-circuit current i-sc of a nano-textured dws mc-si solar cell is similar to 324 ma higher than that of a micron-textured one, while its open-circuit voltage 140 does not show an evident decrease with the increase of its surface area. the technique has paved the way for the mass production of dws mc-si solar cells by satisfying the exact requirements of the pv industry for high efficiency and low cost. (c) 2015 elsevier b.v. all rights reserved.

Paper 13
Title: enhancement in electrical performance of thin-film silicon solar cells based on a micro- and nano-textured zinc oxide electrodes
Abstract: boron-doped zno (bzo) films deposited by metal organic chemical vapor deposition (mocvd) generally act as transparent conductive oxide films in hydrogenated amorphous silicon (a-si:h) solar cells and exhibit a high external quantum efficiency (eqe) performance in the short-wavelength region. they, therefore, facilitate efficient use of sunlight in solar cells. however, sharp surface features on the bzo film may result in nano-cracks and voids in the cells. in this study, we devised a process for modifying these sharp features. the bzo films were smoothened by performing a sputtering hydrogen-doped zno (hzo) layer using a magnetron sputtering system. the a-si:h solar cells based on bzo films subjected to this treatment exhibited a higher open-circuit voltage (v-oc), fill factor (ff), and efficiency; however, their short-circuit current density (j(sc)) decreased slightly. in an attempt to increase the while maintaining a high electrical performance for the solar cells, we deposited an additional thin bzo film on the sputter-treated one to realize a micro- and nano-textured structure. this strategy succeeded in increasing j(sc). and also caused a further improvement in the v-oc, ff, and efficiency. as a result, over 10% efficiency of a-si:h solar cells based on bzo electrodes with a micro- and nano-textured structure was achieved. moreover, the thickness of the cell is only 300 nm. (c) 2014 elsevier ltd. all rights reserved.

Paper 14
Title: reduction of surface reflectivity in multi-crystalline silicon solar cells by wet nano-texturing
Abstract: the effect of electroless wet treatment on multi-crystalline silicon solar cells was investigated. we prepared nanostructures on a multi-crystalline silicon surface via wet nano-texturing processes to ensure that less light is reflected off the surface. nano-texturing can reduce the average reflectance to about 2.5% in the wavelength range of 400-900 nm. further, we obtained an effective reflectance of 1.9% with al2o3/sinx:h coating. the use of our wet nano-texturing process resulted in a reflectance value lower than that obtained with conventional acid texturization. thus, the nano-texturing of multi-crystalline silicon via the wet chemical process can further increase the efficiency of silicon solar cells. (c) 2012 wiley-vch verlag gmbh & co. kgaa, weinheim

Paper 15
Title: nearly zero reflectance of nano-pyramids and dual-antireflection coating structure for monocrystalline silicon solar cells
Abstract: the effect of two-step surface treatment on monocrystalline silicon solar cells was investigated. we changed the nanostructure on pyramidal surfaces by wet nano-texturing so that less light is reflected. the two-step nano-texturing process reduces the average reflectance to about 4% in the 300-1100 nm wavelength region. the use of an antireflection coating resulted in an effective reflectance of 1%. we found that the reflectance obtained by wet nano-texturing was lower than that obtained by conventional alkaline texturing. thus, we can expect a further increase in the efficiency of silicon solar cells with two-step nano-texturing by a wet chemical process.

Paper 16
Title: antireflection properties of multi-crystalline black silicon with acid textured surfaces using two step metal assisted chemical etching
Abstract: we have fabricated multicrystalline black silicon (b-si) with two step texturing process, first using micro-scale conventional acid texturing and second using nano-textured (nt-si) layer, directly on the micro textured surface. instead of lithography process, a two step silver assisted chemical etching process, is used to fabricate nano-texture surfaces in the aqueous solution of hydrogen peroxide (h2o2) and hydrofluoric acid (hf) at room temperature. the reflectivity has been investigated with the varying time of the nano-texturization. the surface morphology of nano-textured black si was studied by sem and the optical properties were studied by spectrophotometer. the average reflectivity has decreased to 4.3 % in wavelength range from 300 to 800 nm.

Paper 17
Title: multi-crystalline silicon solar cells with metal-assisted nano-texturing using hno3 as hole injection agent
Abstract: in this study, metal-assisted etching (mae) with nitric acid (hno3) as a hole injecting agent has been employed to texture multi-crystalline silicon wafers. it was previously proven that addition of hno3 enabled control of surface texturing so as to form nano-cone shaped structures rather than nanowires. the process parameters optimized for optically efficient texturing have been applied to multi-crystalline wafers. fabrication of p-type al: bsf cells have been carried out on textured samples with thermal sio2/pecvd-sinx stack passivation and screen printed metallization. firing process has been optimized in order to obtain the best contact formation. finally, j(sc) enhancement of 0.9 ma/cm(2) and 0.6% absolute increase in the efficiency have been achieved. this proves that the optimized mae texture process can be successfully used in multi-crystalline wafer texturing with standard passivation methods. j-v curves and sem images of the nano and iso-textured samples. j(sc) enhancement of 0.9 ma/cm(2) together with 0.6% absolute efficiency gain was observed on nano-textured samples. (c) 2016 wiley-vch verlag gmbh & co. kgaa, weinheim

Paper 18
Title: black multi-crystalline silicon solar cells
Abstract: a simple method for nano-scale texturing of silicon surfaces based on local metal-catalyzed wet chemical etching, which results in an almost complete suppression of reflectivity in a broad spectral range, has been successfully applied to produce black multi-crystalline silicon solar cells. the performance of the cells is compared to that of reference cells without surface nano-texturing. a considerable increase of the short circuit current (by 36-42% with respect to the reference cells) without deterioration of other performance parameters is observed under natural sun illumination. means of further optimization of such black solar cells are discussed.

Paper 19
Title: functional nano-textured titania-coatings with self-cleaning and antireflective properties for photovoltaic surfaces
Abstract: photoactive tio2-only transparent coatings having self-cleaning and antireflection (ar) properties were prepared by forming first a nanosol through controlled hydrolysis of tetraisopropyl orthotitanate (tipt), followed by deposition of this nanosol on glass substrates by dip-coating with a final calcination step to form the surface nano-textured thin film. the samples were characterized in terms of nano structure and-texture by x-ray diffraction, uv-vis spectroscopy, scanning electron microscopy and atomic force microscopy, while ar properties were investigated by transmittance measurements. self-cleaning properties were analyzed by measuring the changes of water contact angle, and by photocatalytic degradation of a dye. the aim was to analyze how to prepare these materials and the relation of the properties of titania with the surface nano-texture, particularly in relation to obtain the properties required to their use as functional coatings for pv cells. films with good optical characteristics and high transmittance (<1% loss in transmittance) can be obtained at low speed of dip-coating (6 mm/s) and high nitric acid concentration (0.5 m). under optimized conditions, calcination at low temperature (400 degrees c) may already be sufficient to produce coatings with good functional properties, making the procedure compatible with the use of some flexible substrates. a preliminary mechanism of formation of the surface nano-texturing is also proposed. (c) 2015 elsevier ltd. all rights reserved.

Paper 20
Title: tailoring nano-textures for optimized light in-coupling in liquid phase crystallized silicon thin-film solar cells
Abstract: thin-film solar cells based on liquid phase crystallized silicon (lpc si) with 8-20 mu m thick absorber layers demand for advanced light management to achieve high photocurrent densities. open-circuit voltages (v-oc) > 600 mv underline the high silicon material quality of lpc silicon thin-films on nano-textured glass superstrates. we present a 500 nm-pitched sinusoidal nano-texture which outperforms larger pitched gratings with respect to light incoupling at the buried glass-silicon interface. in the wavelength range of interest reflection of incident light is minimized to values close to 4%, which is the reflection at the sun-facing air-glass interface. further, the electronic material quality of sinusoidally textured devices is analyzed on basis of a comparison of maximum achieved open-circuit voltages on different texture types. the voc on sinusoidally textured glass superstrates could be raised to 630 mv by changing the interlayer deposition method from a pvd to a pecvd process. thus, we are able to unify high optical and electronic properties of silicon absorber layers on sinusoidaly textured glass substrates. these results constitute a crucial step toward fully exploiting the optical potential of lpc silicon thin-film solar cells.

Paper 21
Title: design and analysis of high efficiency perovskite solar cells with light trapping nano-textured substrates
Abstract: recently, the utilization of hybrid organic-inorganic perovskite solar cells under advanced light management designs have attracted intensive attention. in this study, a three-dimensional (3d) finite element method (fem) technique was used in the comsol multiphysics simulation package to investigate coupled optical and electrical characteristics of perovskite solar cells (pscs) with light trapping nanostructures. upon the use of nano-textured fluorine-doped tin oxide (fto) substrates, we propose two architectures which can guide and trap the light at nanometer dimensions. two proposed pscs i.e. concave and trapezoidal structures are compared to the planar structure in order to investigate the effects of using nanostructured substrates on the optoelectronic performance of pscs. optical analysis reveals that using optimized concave and trapezoidal structures can enhance the light absorption up to 32 and 26%, respectively at the wavelength of 550 nm. electrical simulations have shown that in addition to enhanced total carrier generation, the generated carriers can be effectively collected in the proposed nanostructured pscs. accordingly, the short-circuit current has risen from 20 ma for planar structure to 25.7 ma for concave and 23.2 ma for trapezoidal pscs. after analyzing various heights and adopting optimum values, the power conversion efficiency for concave and trapezoidal pscs experienced substantial increase of 5.5 and 3.5%, compared to the planar structure. these drastic improvements analyzed by coupled optical and electrical modelling of nanostructures can pave the way for further studies to fabricate high efficiency pscs with nano-textured substrates as a light-trapping technique.

Paper 22
Title: novel non-metallic non-acidic approach to generate sub-wavelength surface structures for inline-diffused multicrystalline silicon wafer solar cells
Abstract: one of the main restrictions on further enhancement of the multicrystalline silicon (multi-si) wafer solar cell efficiency is the high reflectance loss from the front surface. double-texturing, including a microtexturing by conventional isotropic acidic-texturing followed by nano-texturing using sub-wavelength structures (sws), provides a possibility to remove this limitation. however, presently available doubletexturing processes involve multiple and high-cost nano-texturing process steps and thus have not become industrially viable. this study presents an improved double-texturing process and reports its successful implementation using low-cost inline-diffusion and non-acidic 'seris etch' etch-back technology. the process is based on reactive ion etching (rie) as a metal-free nano-texturing step, along with the conventional acidic iso-texturing process. the process is optimised based on effective minority carrier lifetime and weighted average reflectance (war) measurements, on 156 x 156 mm2, industrial-grade, ptype multi-si wafers. this optimised double-textured sws surface has a war of 3.2% after silicon nitride deposition, which is significantly lower than that of conventional acidic iso-textured wafers (war of 6-7%). however, this optimised surface maintains the same values of the effective minority carrier lifetime as for the reference conventional acidic-textured multi-si wafers. the optimised nano-texturing recipe is also successfully applied to alkaline-textured monocrystalline silicon wafers. (c) 2014 elsevier b.v. all rights reserved.

Paper 23
Title: nano-cones on micro-pyramids: modulated surface textures for maximal spectral response and high-efficiency solar cells
Abstract: the front-side reflection represents a significant optical loss in solar cells. one way to minimize this optical loss is to nano-texture the front surface. although nano-textured surfaces have shown a broad-band anti-reflective effect, their light scattering and surface passivation properties are found to be generally worse than those of standard micro-textured surfaces. to overcome these setbacks in crystalline silicon solar cells, advanced texturing and passivation approaches are here presented. in the first approach, we propose a modulated surface texture by superimposing nano-cones on micro-pyramidal surface texture. this advanced texture applied at the front side of crystalline silicon wafers completely suppresses the reflection in a broad wavelength range from 300nm up to 1000nm and efficiently scatters light up to 1200nm. in the second approach, we show a method to minimize recombination at nano-textured surfaces by using defect-removal etching followed by dry thermal oxidation. these two approaches are applied here in an interdigitated back-contacted crystalline silicon solar cell and result in decoupling of the interplay between the mechanisms behind short-circuit current density and open-circuit voltage. the device exhibits a conversion efficiency equal to 19.8%, record external quantum efficiency (78%) at short wavelengths (300nm), and electrical performance equal to the performance of the reference interdigitated back-contacted device based on front-side micro-pyramids. copyright (c) 2015 john wiley & sons, ltd.

Paper 24
Title: a bactericidal microfluidic device constructed using nano-textured black silicon
Abstract: nano-structured black silicon (bsi) was used as a substratum for the construction of a microfluidic device to test the bactericidal action of this nano-textured surface against pseudomonas aeruginosa bacteria. a narrow 15 mm high and 1 cm wide flat flow channel was constructed that allowed the bacteria to come into contact with the bactericidal nano-spikes present on the surface of the bsi. the narrow channel within the device was designed such that a single layer of bacterial cells could reside at any given time above the bsi substratum during flow. the large 1 x 2 cm(2) surface area of the bsi was shown to be efficient in being able to kill the bacterial cells, achieving an approximate 99% killing efficiency. the flow rate required to fill the bsi chamber was found to be 0.1 mu l s(-1), with a 10 min equilibration time being allowed for the bacterial cells to interact with the bsi surface. complete rupturing of e. coli cells was achieved after 15 cycles, allowing the effective release of cellular proteins from within the bacterial cells (65.2 mu g ml(-1) from 3 x 10(8) cells per ml). the channel was then able to be re-used after washing of the cell with 10 successive cycles of sterile milliq water. larger volumes of bacterial suspensions have the potential to be treated using a similar flow channel configuration if the dimensions of the flow channel are scaled accordingly. this bactericidal microfluidic device provides a novel platform for studies carried out under both static and dynamic (flow) conditions.

Paper 25
Title: periodic nano-textures enhance efficiency in multi-junction silicon thin-film solar cells
Abstract: in this work, we report on the prototyping of thin-film silicon tandem solar cells with periodic light-trapping textures. our approach combines an industrial applicable nano-imprint process, for the fabrication of advanced light management concepts, with state-of-the-art thin film silicon solar cell technology. in a joint experimental effort between project partners of the european thin-film silicon project "fast-track", we demonstrate that optimal periodic light-trapping nano-textures at the front-side of a multijunction solar cell enhance the power conversion efficiency of the device in comparison to solar cells with conventional textured tco (transparent conductive oxide) front contacts from 11.7% to 12.1%. this improved power conversion efficiency is mainly driven by an enhancement of the short-circuit current density through the use of periodic light-trapping nano-textures. (c) 2014 wiley-vch verlag gmbh & co. kgaa, weinheim

Paper 26
Title: refined nano-textured surface coupled with sinx, layer on the improved photovoltaic properties of multi-crystalline silicon solar cells
Abstract: nano-porous silicon (np-si) and nano-inverted-pyramid silicon (nip-si) structures have been formed by ag-catalyzed chemical etching without and with naoh modification on solar-grade multi-crystalline silicon substrates, respectively. the influence of nano-structured morphology (nsm) and sinx layer (sl) on effective reflectance (r-eff) has been investigated through measurement and simulation. for typical np-si and nip-si samples, the nsm alone can suppress r-eff of np-si sample to the lowest degree (5.87%), and the combination of nsm and sl is favorable to gain the lowest optical loss for nip-si sample (r-eff = 7.31%). compared with np-si solar cell, the fabricated nip-si solar cells have hugely improved photovoltaic properties, resulting from reduced reflectance in visible and near-infrared wavelength, enhanced short-wavelength spectral responses and good diode parameters. finally, an optimum design strategy of nsm and sl has been suggested to gain potentially better properties for nano-structured solar cells. (c) 2013 elsevier ltd. all rights reserved.

Paper 27
Title: high-efficiency black ibc c-si solar cells with poly-si as carrier-selective passivating contacts
Abstract: in this work, we present the application of poly-si carrier-selective passivating contacts (cspcs) as both polarities in interdigitated back-contacted (ibc) solar cell architectures. we compared two approaches to form a gap between the back-surface field (bsf) and emitter fingers. it is proved that the gaps prepared by both approaches are efficient in preventing carriers' recombination. to minimize the reflection losses, we developed a novel modulated surface texturing (mst) structure as anti-reflection coating (arc). it is obtained by superposing a nano-textured sio2 layer on the conventional micro-textured pyramids, which are passivated with a-si:h / sinx:h layers. this approach decouples the light harvesting from the si surface passivation, which potentially results in the highest possible optical and electrical performances of the solar cells. the reflectance (r) of the mst-arc is very close to that of the high-aspect ratio nano-structured silicon (black-silicon), achieving r < 1% between 450 and 1000 nm. the j(0) of mst-arc passivated si surface (6.3 fa/cm(2)) is the same as that of standard a-si:h/sinx:h layers passivated pyramidally-textured si surface. by applying this novel mst-arc in our ibc solar cell, the highest j(sc) observed in a device is 42.2 ma/cm(2) with a v-oc as high as 701 mv. a spectral response enhancement in case of the mst-arc cell is observed over the whole wavelength range with respect to the cell with standard sinx:h arc. the highest efficiency achieved in this work is 23.0%, with the potential to reach 24.0% in short term by using more conductive metal fingers.

Paper 28
Title: fabrication of micro-nano surface texture by cscl lithography with antireflection and photoelectronic properties for solar cells
Abstract: a pyramid and nanopillar micro-nano surface texture of silicon wafer, which has pyramid arrays about 4-8 mu m with different nanopillars of average diameter from 100 to 500 nm and height from 500 nm to 1.5 mu m, is fabricated by cesium chloride (cscl) self-assembly lithography and dry etching for solar cell. this micro-nano surface texture with 100 and 200 nm average diameter has very good antireflection with reflectance below 5% for the wavelength ranging from 400 to 1000 nm and much lower than that of single pyramid or nanopillar arrays with the same average diameter. the reflected distribution of this micro-nano structure illuminated with white parallel light at incidence angle of 45 degrees is tested by a irradiatometer at the reflected angle from 10 to 80 degree and shows a total diffuse and very low reflection at different reflected angles, which benefits from both the advantages of nanopillar and pyramid structure. the solar cell with this micro-nano texture has been finished with thermal diffusion of phosphorus for p-n junction and printing silver plasma for front electrode poles, and its photovoltaic conversion efficiency is about 7.05% which is higher than that of solar cell only with the planar, single pyramid or nanopillar and made with the same fabricating process. (c) 2012 elsevier b.v. all rights reserved.

Paper 29
Title: optical absorption characteristics of nanometer and submicron a-si:h solar cells with two kinds of nano textures
Abstract: the optical absorption properties of a-si: h have acquired much attention in solar cell(sc) research. in this paper, we studied enhancement of light absorption in the a-si: h(10%h) scs with thicknesses from 31.25nm to 2 mu m and with nano textures of the column-shaped nanohole (clnh) array and of the cone-shaped nanohole (cnnh) array, via the finite difference time domain (fdtd) simulation. for a given type of nano texture and film thickness, d, the ultimate efficiency, the ideal efficiency without considering carrier combinations, is optimized over array period, p, and filling fraction, f, and is defined as the optimized ultimate efficiency, eta(0). the simulation results demonstrated that: even for the clnh textured a-si: h(10%h) scs as thin as 62.5 nm,eta(0) is 19.7%. when the a-si:h(10%h) sc is thinner than a critical depth of about 250nm, the clnh texture is more efficient than the cnnh texture, and vice versa. when the thicknesses of scs are very thin, especially smaller than 100nm, the efficiencies of the a-si: h(10%h) scs are evidently higher than those of the c-si scs. for example, in the clnh arrays, when d = 62.5nm, eta(0) for the a-si:h(10%h) scs is higher than the c-si scs by a factor of approximate 2.3. (c)2013optical society of america

Paper 30
Title: synthesis, structure and photoelectrochemical performance of micro/nano-textured zno/eosin y electrodes
Abstract: micro/nano-textured zno thick films were synthesized through deposition and pyrolysis of layered hydroxide zinc acetate (lhza), zn-5(oh)(8)(ch3coo)(2)(.)2h(2)o. lhza films having a unique, rose-like morphology were initially deposited on conducting glass sheets in a chemical bath composed of methanol and zinc acetate dihydrate at 60degreesc under neutral conditions. pyrolysis of the lhza films resulted in formation of zno without destroying the original morphology. pyrolysis temperatures were found to greatly influence grain sizes and specific surface areas of the zno films. photoelectrochemical performance of the films as zno/eosin y electrodes was investigated in dye-sensitized solar cells using an i-/i-3(-) redox electrolyte solution. the cell using the zno film pyrolyzed at 150degreesc exhibited overall light to electricity conversion efficiencies of 2.0 and 3.3% under an am-1.5 illumination at 100 and 10 mw cm(-2), respectively. while microscale pores in the electrodes facilitated mass transfer of fluid electrolytes in the depth direction, nanoscale pores contributed to an increase in the amount of adsorbed dye. the maximum incident photon-to-current conversion efficiency (ipce) of the electrode reached 84.9% at a wavelength of 530 nm. (c) 2004 elsevier ltd. all rights reserved.

Paper 31
Title: efficient nanostructured quasi-single crystalline silicon solar cells by metal catalyzed chemical etching
Abstract: seed-assisted cast quasi-single crystalline silicon (qsc-si) technique allows the production of efficient, low-cost solar cells. however, most of the qsc-si wafers still consist of single- and multi-crystalline silicon grains, which lead to difficulties when attempting to achieve high efficiency by using conventional acid or alkali texture processes. this paper highlights the fact that nano-textured qsc-si solar cells can reach efficiencies ranging from 18.4% to 18.9% by using the same metal-catalyzed chemical etching technique, along with a depressed color difference. a parallel sub-cell model is proposed to explain how to enhance the performance of qsc-si cells.

Paper 32
Title: efficient inverted polymer solar cells based on surface modified fto transparent electrodes
