Repository: michelleliu1027/black-silicon

File: reviews.txt
Paper 1
Title: enhanced properties of silicon nano-textured solar cells enabled by controlled zno nanorods coating
Abstract: in the work, zno nanorods (nrs) were combined with silicon (si) nanostructures for solar cell application. the optical and photovoltaic properties of silicon nanostructures coated with zno nrs were measured and discussed. the fabrication processes were composed of metal-assisted chemical etching combined with hydrothermal synthesized zno nrs growth. in contrast to the ordinary silicon nanostructures, this new hierarchical structures can maximize the light absorption and significantly enhance the electrode contact and carrier transport ability. by these optimizations, nano-textured solar cells' performance was improved. the data obtained from this work are fundamental and has some reference value for future studies. (c) 2015 elsevier ltd. all rights reserved.

Paper 2
Title: micro/nano structure regulation of donor/acceptor interface for high-performance organic solar cells
Abstract: with apparent advantages of low cost, low weight, high flexibility, high efficiency, and high processability in large size device manufacture, organic solar cells (oscs) have aroused a great deal of attention in current studies of organic electronics all over the world. especially, the interface structure investigations of acceptor and donor materials in the active layer of oscs are of particular attraction due to the great influence of micro/nano structures on the photovoltaic performance. the micro/nano structured donor/acceptor interface leads to the enlarged interface area, the reduced distance between acceptor and donor, and the enhanced sunlight absorption, which are favorable to increase the molecular excitation, promote the efficient charge separation and effective exciton dissociation, produce the continuous paths for efficient charge transport, and finally improve the power conversion efficiency (pce) in osc applications. in this review, we summarize the recent development of micro/nano interface structured organic solar cells made by various methods in controlling the structures of donor/acceptor interface through nanoimprint lithography, self-assembly technology, solvent evaporation and template methods. the basic principles of these fabrication techniques in producing various micro/nano interface structures, including nano-textured interface, nano-gratings, nanorods array, nanoparticle mediated layer, rough interface and some special patterns, are discussed in detail with particular attention on the effects of the resulted nanostructures on the photovoltaic performance. further, the current difficulties and future research directions of the micro/nano-structured oscs are also discussed to give an outlook of the prospect trends and application potentials in modulating photovoltaic devices for high pces.

Paper 3
Title: superhydrophobic surfaces with antireflection properties for solar applications: a critical review
Abstract: antireflective surfaces with superhydrophobic characteristics are of considerable current interest owing to their potential utility in solving key technological problems. superhydrophobic surfaces possess self-cleaning characteristics due to their unique surface texture and chemistry, which control wettability. the surface micro/nano texturing combined with low surface energy of materials lead to enhance anti wetting properties. self-cleaning surfaces exhibit special anti-wetting properties owing to the water contact angle greater than 150 degrees leading to the ready rolling-off of water droplets. the surfaces can be made hydrophobic using two key pathways: i) making a rough surface from a low surface energy material, and ii) making a rough surface and modifying it with material of low surface energy. similarly, transparent surface coatings with suitable optical path differences can suppress reflection from surfaces. high transparency is crucial in improving the performance of optical equipment and devices, such as windows, lenses, solar panels, etc. a normal solar panel absorbs only about 25% of the incident solar radiation, the remainder being reflected. design and implementation of transparent super hydrophobic surfaces that repel atmospheric dust from solar panels, and thus reduce reflectivity of the surfaces are thus highly desirable. in this review, recent developments in antireflective, transparent, and super hydrophobic surfaces, with particular emphasis on glass and polymer materials, are highlighted. the review contains four sections as follows: (i) brief description of the basic concepts and principles of antireflection and self-cleaning; (ii) detailed fabrication pathways and their mechanisms; (iii) challenges faced in practical applications; and (iv) trends of future developments. overall, a comprehensive overview of antireflective surfaces with superhydrophobic characteristics is provided in light of the current challenges. (c) 2016 elsevier b.v. all rights reserved.

Paper 4
Title: fabrication and characteristics of black silicon for solar cell applications: an overview
Abstract: anti-reflective (ar) coatings are a critical component of a commercially viable solar cell because by lowering reflection from the surface of the cell they enable more light to be absorbed and hence improve the power conversion efficiency of the cell. silicon solar cells represent > 80% of present commercial cells and the most common ar coating is pecvd silicon nitride; however, recently, black silicon (b-si) surfaces have been proposed as an alternative. black silicon is a surface modification of silicon in which a nanoscale surface structure is formed through etching. due to the continuous change of the refractive index of this structure surfaces with very low reflectivities are observed (similar to 1%). this review summarizes the recent and substantial developments of black silicon for use in solar cells and discusses the advantages and disadvantages of the different methods of fabrication. (c) 2014 elsevier ltd. all rights reserved.

Paper 5
Title: quasi-omnidirectional crystalline silicon solar cells
Abstract: crystalline silicon (c-si) solar cells play an important role in the photovoltaic (pv) industry and make pv electricity begin to realize grid parity. nevertheless, conventional c-si solar cells are sensitive to angle of incidence (aoi) and have less power conversion efficiency (eta) under oblique aoi, which influences the maximization of daily/yearly power output as the sun moves with time. although the use of sun-tracking systems is an effective way to solve this problem, it is costly. as regards increasing the daily/yearly power output with low cost, quasi-omnidirectional c-si solar cells are good candidates and have attracted considerable interest. the eta of these solar cells is insensitive to aoi within a large range (for example, <60 degrees) due to their quasi-omnidirectional antireflection ability. in this article, we will review different antireflection mechanisms and show how to realize quasi-omnidirectional antireflection in c-si solar cells by specific structures, especially si nanostructures due to their superior ability in manipulating light. we will see that quasi-omnidirectional c-si solar cells can be realized by various si nanostructures, but most of them suffer from lower eta than conventional c-si solar cells because of much more severe carrier recombination. therefore, we will also present an overview of countermeasures and progress in mitigating electrical loss of quasi-omnidirectional c-si solar cells. finally, we will demonstrate high-performance quasi-omnidirectional c-si, ultrathin c-si and multicrystalline silicon solar cells realized by si nanostructures with low aspect ratios and their advantages compared to their conventional c-si counterparts.

Paper 6
Title: metal-assisted chemical etching of silicon in oxidizing hf solutions: origin, mechanism, development, and black silicon solar cell application
Abstract: metal-assisted chemical etching (macetch) of silicon in oxidizing hydrofluoric acid (hf) solutions has emerged as a prominent top-down micro/nanofabrication approach for a wide variety of silicon micro/nanostructures. the popularity of the process is due to its simplicity, rapidity, versatility, and scalability. in recent years, there has been a surge of interest in developing macetch silicon micro/nanostructures for advanced energy conversion and storage applications, such as photovoltaic devices, thermoelectric devices, lithium-ion rechargeable batteries, and supercapacitors. particularly, macetch has emerged as a powerful surface micro/nanostructuring method for low-cost and scalable production of commercial black silicon (b-si) with excellent light trapping properties. this review on macetch processing of silicon in oxidizing hf solutions provides a critical description of its history and origin including how it evolved into what it is today, the understanding of its mechanism and important technical advances in the field. as regards macetch-fabricated b-si, its initial discovery and further improvements to its large-scale deployment in silicon photovoltaic industry are traced. some fundamental challenges and perspectives in this exciting field are also discussed.

Paper 7
Title: black-silicon-assisted photovoltaic cells for better conversion efficiencies: a review on recent research and development efforts
Abstract: in this article, the fabrication methods of black silicon (b-si), application and performance of b-si in photovoltaics, and the theoretical modelling efforts in b-si-based photovoltaic cells are reviewed. to date, the most popular fabrication methods are reactive ion etching and metal-assisted chemical etching, due to their flexibility and low cost. other methods include laser irradiation, stain etching, electrochemical etching, and fray-farthing-chen cambridge process. black silicon's largest application is in photovoltaics due to its absorption properties. currently, the highest efficiency of b-si-based solar cell reported in the literature is 22.1% with an interdigitated back contact configuration. currently, the issue of high recombination rates due to the nanostructures is being actively researched on but has yet been fully resolved. there are only a few theoretical models of b-si photovoltaics, with most focus on the optical properties. the optical performance is usually assessed based on maxwell's equations, while the electrical properties are simulated based on semiconductor equations, including poisson's, continuity and drift-diffusion current equations. most studies neglect the effect of temperature. modelling of the thermal properties of silicon nanostructures is performed with the monte carlo method to solve the phonon radiative transport equation for the temperature distribution. (c) 2020 elsevier ltd. all rights reserved.

Paper 8
Title: silicon back contact solar cell configuration: a pathway towards higher efficiency
Abstract: the back-contact crystalline silicon solar cell represents an advanced configuration in which inter digitated positive and negative contacts are placed on the rear surface. highest conversion efficiency, elimination of shading losses, co-planarity of cell interconnections, and uniform black appearance, represent some of the most significant features of this type of solar cell. however, the manufacturing process complexity leads to significantly higher production cost making it difficult to compete with conventional mono and poly crystalline si-based photovoltaics industry. over the years, an increasing number of researchers have reported on methods and processes aimed at reduction in manufacturing cost. this review paper attempt an extensive review of several categories of back-contact silicon solar cells, relevant design innovations, specific cost advantages especially in terms of using lower lifetime materials, their efficiency advantages in terms of geometry and wafer type, and their manufacturing technologies. in addition, available simulation tools for numerical investigation on back-contact structures and advanced device concepts have also presented in order to better understand underlying physical considerations in terms of passivation, both surface and volume, and minority carrier lifetime. (c) 2016 elsevier ltd. all rights reserved.

Paper 9
Title: review application of nanostructured black silicon
Abstract: as a widely used semiconductor material, silicon has been extensively used in many areas, such as photodiode, photodetector, and photovoltaic devices. however, the high surface reflectance and large bandgap of traditional bulk silicon restrict the full use of the spectrum. to solve this problem, many methods have been developed. among them, the surface nanostructured silicon, namely black silicon, is the most efficient and widely used. due to its high absorption in the wide range from uv-visible to infrared, black silicon is very attractive for using as sensitive layer of photodiodes, photodetector, solar cells, field emission, luminescence, and other photoelectric devices. intensive study has been performed to understand the enhanced absorption of black silicon as well as the response extended to infrared spectrum range. in this paper, the application of black silicon is systematically reviewed. the limitations and challenges of black silicon material are also discussed. this article will provide a meaningful introduction to black silicon and its unique properties.

Paper 10
Title: nano-fabrication methods and novel applications of black silicon
Abstract: black silicon is a kind of micro-/nanostructure formed on the surface of silicon, which can greatly reduce light reflection. in this review, five main fabrication techniques of black silicon are introduced and these techniques can change the morphology of the surface of crystalline silicon to a certain extent, thus making the preparation of black silicon more feasible and convenient. the utilization of black silicon is then reviewed. black silicon has originally been used as a bactericidal to eradicate bacteria such as pseudomonas aeruginosa. it is bound to have more novel applications in the field of sterilization. black silicon is like a sponge that absorbs light. it can capture almost all sunlight, both visible and infrared light. it also reduces the amount of silicon used in optical sensors, making products cheaper, smaller, and lighter. due to the above characteristics, black silicon is widely used in surface enhanced raman scattering detection, biomedical sensing, and infrared device manufacturing. it also has the potential to improve the performance of solar cells. this review is intended to serve as a useful introduction to this novel material and its properties, and provide a general overview of recent progress in its main applications. (c) 2019 published by elsevier b.v.

Paper 11
Title: black silicon: fabrication methods, properties and solar energy applications
Abstract: black silicon (bsi) represents a very active research area in renewable energy materials. the rise of bsi as a focus of study for its fundamental properties and potentially lucrative practical applications is shown by several recent results ranging from solar cells and tight-emitting devices to antibacterial coatings and gas-sensors. in this paper, the common bsi fabrication techniques are first reviewed, including electrochemical hf etching, stain etching, metal-assisted chemical etching, reactive ion etching, laser irradiation and the molten salt fray-farthing-chen-cambridge (ffc-cambridge) process. the utilization of bsi as an anti-reflection coating in solar cells is then critically examined and appraised, based upon strategies towards higher efficiency renewable solar energy modules. methods of incorporating bsi in advanced solar cell architectures and the production of ultra-thin and flexible bsi wafers are also surveyed. particular attention is given to routes leading to passivated bsi surfaces, which are essential for improving the electrical properties of any devices incorporating bsi, with a special focus on atomic layer deposition of al2o3. finally, three potential research directions worth exploring for practical solar cell applications are highlighted, namely, encapsulation effects, the development of micro-nano dual-scale bsi, and the incorporation of bsi into thin solar cells. it is intended that this paper will serve as a useful introduction to this novel material and its properties, and provide a general overview of recent progress in research currently being undertaken for renewable energy applications.

Paper 12
Title: fabrication of black silicon via metal-assisted chemical etching-a review
Abstract: the metal-assisted chemical etching (mace) technique is commonly employed for texturing the wafer surfaces when fabricating black silicon (bsi) solar cells and is considered to be a potential technique to improve the efficiency of traditional si-based solar cells. this article aims to review the mace technique along with its mechanism for ag-, cu- and ni-assisted etching. primarily, several essential aspects of the fabrication of bsi are discussed, including chemical reaction, etching direction, mass transfer, and the overall etching process of the mace method. thereafter, three metal catalysts (ag, cu, and ni) are critically analyzed to identify their roles in producing cost-effective and sustainable bsi solar cells with higher quality and efficiency. the conducted study revealed that ag-etched bsi wafers are more suitable for the growth of higher quality and efficiency si solar cells compared to cu- and ni-etched bsi wafers. however, both cu and ni seem to be more cost-effective and more appropriate for the mass production of bsi solar cells than ag-etched wafers. meanwhile, the ni-assisted chemical etching process takes a longer time than cu but the ni-etched bsi solar cells possess enhanced light absorption capacity and lower activity in terms of the dissolution and oxidation process than cu-etched bsi solar cells.</p>

Paper 13
Title: passivating contacts for crystalline silicon solar cells: from concepts and materials to prospects
Abstract: to further increase the conversion efficiency of crystalline silicon (c-si) solar cells, it is vital to reduce the recombination losses associated with the contacts. therefore, a contact structure that simultaneously passivates the c-si surface while selectively extracting only one type of charge carrier (i.e., either electrons or holes) is desired. realizing such passivating contacts in c-si solar cells has become an important research objective, and an overview and classification of work to date on this topic is presented here. using this overview, we discuss the design guidelines for passivating contacts and outline their prospects.

Paper 14
Title: black silicon photovoltaics
Abstract: this article presents an overview of the fabrication methods of black silicon, their resulting morphologies, and a quantitative comparison of their optoelectronic properties. to perform this quantitative comparison, different groups working on black silicon solar cells have cooperated for this study. the optical absorption and the minority carrier lifetime are used as benchmark parameters. the differences in the fabrication processes plasma etching, chemical etching, or laser processing are discussed and compared with numerical models. guidelines to optimize the relevant physical parameters, such as the correlation length, optimal height of the nanostructures, and the surface defect densities for optoelectronic applications are given.

Paper 15
Title: carbonaceous materials and their advances as a counter electrode in dye-sensitized solar cells: challenges and prospects
Abstract: dye-sensitized solar cells (dsscs) serve as low-costing alternatives to silicon solar cells because of their low material and fabrication costs. usually, they utilize pt as the counter electrode (ce) to catalyze the iodine redox couple and to complete the electric circuit. given that pt is a rare and expensive metal, various carbon materials have been intensively investigated because of their low costs, high surface areas, excellent electrochemical stabilities, reasonable electrochemical activities, and high corrosion resistances. in this feature article, we provide an overview of recent studies on the electrochemical properties and photovoltaic performances of carbon-based ces (e.g., activated carbon, nanosized carbon, carbon black, graphene, graphite, carbon nanotubes, and composite carbon). we focus on scientific challenges associated with each material and highlight recent advances achieved in overcoming these obstacles. finally, we discuss possible future directions for this field of research aimed at obtaining highly efficient dsscs.

Paper 16
Title: nanostructured silicon via metal assisted catalyzed etch (mace): chemistry fundamentals and pattern engineering
Abstract: there are a range of different methods to generate a nanostructured surface on silicon (si) but the most cost effective and optically interesting is the metal assisted wet chemical etching (mace) (koynov et al 2006 appl. phys. lett. 88 203107). mace of si is a controllable, room-temperature wet-chemical technique that uses a thin layer of metal to etch the surface of si, leaving behind various nano-and micro-scale surface features or 'black silicon'. mace-fabricated nanowires (nws) provide improved antireflection and light trapping functionality (toor et al 2016 nanoscale 8 15448-66) compared with the traditional 'iso-texturing' (campbell and green 1987 j. appl. phys. 62 243-9). the resulting lower reflection and improved light trapping can lead to higher short circuit currents in nw solar cells (toor et al 2011 appl. phys. lett. 99 103501). in addition, nw cells can have higher fill factors and voltages than traditionally processed cells, thus leading to increased solar cell efficiencies (cabrera et al 2013 ieee j. photovolt. 3 102-7). mace nw processing also has synergy with next generation si solar cell designs, such as thin epitaxial-si and passivated emitter rear contact (toor et al 2016 nanoscale 8 15448-66). while several companies have begun manufacturing black si, and many more are researching these techniques, much of the work has not been published in traditional journals and is publicly available only through conference proceedings and patent publications, which makes learning the field challenging. there have been three specialized review articles published recently on certain aspects of mace or black si, but do not present a full review that would benefit the industry (liu et al 2014 energy environ. sci. 7 3223-63; yusufoglu et al 2015 ieee j. photovolt. 5 320-8; huang et al 2011 adv. mater. 23 285-308). in this feature article, we review the chemistry of mace and explore how changing parameters in the wet etch process effects the resulting texture on the si surface. then we review efforts to increase the uniformity and reproducibility of the mace process, which is critical for commercializing the black si technology.

File: final_ok.txt (part 2 of 8)
Paper 1
Abstract: nano-textured transparent electrodes are commonly used to receive higher light absorption in inverted polymer solar cells (ipsc). however, the performance of the device is often restricted by the highly rough morphology of the textured transparent electrode. in this work, a polyvinylpyrrolidone (pvp) interlayer was inserted as a surface modifier in ipscs based on a fluorine-doped sno2 electrode (fto). the inserted layer facilitates electron extraction due to improved interface morphology of the azo electron transport layer (etl). this enhancement resulted in an approximately 63% increase in power conversion efficiency from 2.52% to 4.14% of ipscs based on the fto electrode compared to solar cells without pvp layer. (c) 2015 elsevier b.v. all rights reserved.

Paper 33
Title: fabrication of textured substrates for dye-sensitized solar cells using polydimethylsiloxane nanoimprint lithography
Abstract: we proposed a fabrication of nanoimprinted textures on a front glass/transparent conductive oxide interface for dye-sensitized solar cells (dsscs). these textures were fabricated through polydimethylsiloxane (pdms) nanoimprint lithography on organosilsesquioxane solution. the texture structures were estimated via optical simulation. master molds were anodic aluminum oxide templates with nano-texture (n-tx) and micro-nano double texture (d-tx). meanwhile, replicate molds used a hard pdms. fluorine-doped tin oxide and titanium dioxide were deposited on textured glass substrates to generate electrodes for dsscs. unlike the dsscs without texture, textured dsscs realized 11.4% (n-tx) and 10% (d-tx) improvement in conversion efficiency.

Paper 34
Title: controllable nano-texturing of diamond wire sawing polysilicon wafers through low-cost copper catalyzed chemical etching
Abstract: the depressing texturation and stubborn directional saw marks on diamond wire sawing (dws) polysilicon wafers has resulted in severe limitations for the mass application of dws technology in pv market. herein, a simple and low-cost copper-assisted chemical etching method was presented to controllably nano-texturing dws polysilicon wafers. the work firstly reveals the adjustment of anion species in copper salts can readily control the nanostructure during the copper-catalyzed etching process. after etching, the obtained inverted pyramid structure can effectively reduce the reflectivity of the silicon wafer surface, the reflectance can be as low as 5.8% in the wavelength range of 300-1100 nm. moreover, the surface saw marks are removed after etching, and the novel texture method guarantee the low recombination rates. the effective texturing method shows a promising potential application in the photovoltaic field. (c) 2018 elsevier b.v. all rights reserved.

Paper 35
Title: light trapping nano structures with over 30% enhancement in perovskite solar cells
Abstract: organic-inorganic metal halide perovskites have drawn a great deal of attention due to their supreme optical and electrical properties and their potential in future application in optoelectronic devices. here, we carry out finite-difference time-domain (fdtd) simulation on different experimentally realistic structures of perovskite solar cells (psc) and optimize their parameters with assistance of neural network (nn). we find an optimized structure with 30.48% enhancement comparing to planar structure and the fact that with properly design, 300-nm-thick nano-textured structure can outperform 900-nm-thick planar structure. we believe that light trapping structure is essential in thin film pscs and also has a great potential in lead-free pscs.

Paper 36
Title: biomimetic nano/micro double-textured silicon with outstanding antireflective and superhydrophilic surfaces for high optical performance
Abstract: we report the fabrication of nano/micro double-textured silicon (nmdt-si) and its structural, optical, and surface wetting properties. the micro-pyramidal textured (mpts) are formed on the si surface by a simple potassium hydroxide-based wet etching process. on the other hand, for pillar-arrayed nano-textures (nts), the thermally-dewetted gold (au) nanoparticles are employed on the surface of the mpt-si as an etch mask and the inductively coupled plasma etching is followed. the optical reflectance of the nmdt-si is strongly dependent on the period and height of nts on the surface of the mpt-si, which can be controlled by the au film thickness and etching time, respectively. compared with the planar nano-textured si, the nmdt-si shows superior antireflection (or higher light absorption) and light-scattered propagation behaviors, which are verified from a finite-difference time-domain simulation, over wide ranges of wavelengths (350-1100 nm) and incident angles (0-70 degrees), resulting in the average reflectance of similar to 2.1% and the solar weighted absorption of similar to 98.5% at normal incidence, respectively. in addition, it has a super-hydrophilic surface with water contact angles of < 5 degrees

Paper 37
Title: enhanced performance of nanotextured silicon solar cells with excellent light-trapping properties
Abstract: light-trapping nanostructures have been widely used for improving solar cells' performance, but the higher surface recombination and poor electrode contact introduced need to be addressed. in this work, silicon nanostructures were synthesized via silver-catalyzed etching to texturize solar cells. atomic-layer-deposited al2o3 passivated the nanotextured cells. a surface recombination velocity of 126 cm/s was obtained, much lower than the 228 cm/s of the sinx-passivated one. additionally, the open-circuit voltage (v-oc) of the nanotextured cells improved significantly from 582 to 610 mv, as did the short-circuit current (j(sc)) from 25.5 to 31 ma/cm(2). furthermore, the electrode contact property was enhanced by light-induced plating. a best efficiency of 13.3% for nano-textured cells was obtained, which is higher than the planar cell's 12%.

Paper 38
Title: high-efficiency black silicon tunnel oxide passivating contact solar cells through modifying the nano-texture on micron-pyramid surface
Abstract: optical loss is a significant factor restricting the conversion efficiency of conventional bifacial tunnel oxide passivating contact (topcon) solar cells. black silicon structure is commonly used to enhance the photo generated current density (j(ph)) of crystalline solar cells due to its excellent light-trapping capability. however, the photogenerated current gain is cancelled by the increased emitter recombination current originated from the black silicon structure with a high enhanced surface area ratio. in this work, we used a buffered oxide etching solution to modify the surface morphology of nanopore/micron-pyramid composite (npp) structure silicon. further, we studied the effects of npp structures with different enhanced surface area ratio on front-side reflection, boron atom doping, emitter passivation, and cell performance. by identifying the appropriate surface modification processing, we fabricated the large-scale (158.75 mm x 158.75 mm) bifacial topcon solar cells using industrial equipment and processes with an average short-circuit current density of 41.12 ma/cm(2) and average conversion efficiency of 23.08%. through adequately widening nanostructure size and depositing high-quality al2o3/sinx stacked passivation films on npp structure surface, we achieved lower carrier recombination while maintaining high j(ph).

Paper 39
Title: small molecule organic solar cells with enhanced near-ir photoactivity: the role of texturing and molecular architecture of the active layers on solar cell performance
Abstract: small molecule organic solar cells (opv), using donor layers based on tetravalent and trivalent metal phthalocyanines (e.g. oxo-titanium tiopc, or chloroindium cllnpc), are discussed here. as-deposited thin films of these pcs undergo phase changes to form polymorphs with excellent near-ir photoactivity, accompanied by nano-texturing of the donor layers. in opvs based on pc/c-60 heterojunctions, this results in a factor of up to 5x increase in short-circuit photocurrents (j(sc)) and power conversion efficiencies. fully optimized single junction opvs based on these materials may ultimately approach 6% efficiencies, however their biggest impact is in providing guidance for the formation of new, solution processable forms of these materials, which retain this near-ir sensitivity and high power conversion efficiencies.

Paper 40
Title: fabrication and antireflection properties of solar cells with pyramid-nanohole texture by caesium chloride lithography
Abstract: pyramids and nanoholes are integrated together to form a micro-nano-texture on silicon surface in order to suppress reflection for silicon solar cell application. the nanoholes are formed by inductively coupled plasma (icp) dry etching employing a nanoporous aluminum (al) mask which is fabricated by caesium chloride (cscl) nanoislands lift-off technique. reflection of less than 4% can be reached by pyramid-nanohole texture, which is much lower than that from pure pyramids or nanoholes texture. higher short circuit current density (j(sc)) and photovoltaic conversion efficiency (pce) are obtained for the solar cell with pyramid-nanohole texture due to its better antireflection. the average diameter and depth of the nanoholes affect the solar cell properties. the smaller and deeper nanoholes can suppress reflection a lot, but meanwhile, the formation of them means more crystal lattice defects generated from icp etching. an optimized diameter of 800 nm and depth of 1 mu m for the nanoholes are obtained in our experiments to get the best photovoltaic performance that is a pce of 14.89% with a j(sc) of 38.25 ma cm(-2) and an open circuit voltage (v-oc) of 544.8 mv.

Paper 41
Title: micro-textures for efficient light trapping and improved electrical performance in thin-film nanocrystalline silicon solar cells
Abstract: micro-textures with large opening angles and smooth u-shape are applied to nanocrystalline silicon (nc-si:h) solar cells. the micro-textured substrates result in higher open-circuit-voltage (v-oc) and fill-factor (ff) than nano-textured substrates. for thick solar cells, high v-oc and ff are maintained. particularly, the v-oc only drops from 564 to 541 mv as solar cell thickness increases from 1 to 5 mu m. the improvement in electrical performance of solar cells is ascribed to the growth of dense nc-si: h layers free from defective filaments on micro-textured substrates. thereby, micromorph tandem solar cells with an initial efficiency of 13.3%, v-oc = 1.464 v, and ff = 0.759 are obtained. (c) 2013 aip publishing llc.

Paper 42
Title: optical-electronic analysis of the intrinsic behaviors of nanostructured ultrathin crystalline silicon solar cells
Abstract: light trapping and antireflection via nano-texturing are prominent methods for improved efficiency in solar cells. we present a combined three-dimensional optical and electronic simulation to calculate the intrinsic limits on the efficiency in ultrathin nanotextured crystalline silicon solar cells. our simulation incorporates the fundamental loss mechanisms including auger recombination and surface recombination. the simulation shows that an optimized 3 pm thick structure with double-sided nanocone gratings yields an efficiency of 24.9% with a short-circuit current density of 36.6 ma/cm(2) and an open-circuit voltage of 0.79 v. we also introduce an analytic model that describes the electronic properties. this model significantly simplifies the optical-electronic analysis of nanostructured solar cells.

Paper 43
Title: effect of nanotextured back reflectors on light trapping in flexible silicon thin-film solar cells
Abstract: nanotextured ag back reflectors were used to enhance the short-circuit current of flexible silicon thin-film solar cells with an n-i-p configuration by means of optical confinement. a nanotextured topography with a root-mean-square (sigma(rms)) surface roughness of 88.0 nm was successfully induced by abnormal grain growth of ag films, which was controlled by varying the deposition temperature and film thickness in a direct current (dc) magnetron sputtering process. effective light scattering of the long wavelengths over 600 nm was achieved on the nano-textured ag back reflectors, resulting in enhanced absorption of weakly absorbing, long-wavelength light in the hydrogenated amorphous silicon (a-si:h) and microcrystalline silicon (pc-si:h) thin-film solar cells. compared with similar reference cells on flat back reflectors, a 34.4% increase in the short-circuit current density (j(sc)) for an a-si:h solar cell and an 11.9% for mu c-si:h were observed in the solar cells on the nanotextured back reflectors, with little reduction in fill factor (ff) and open circuit voltage (v-oc). due to the increase of the j(sc) by the improved light absorption at the long wavelengths, the conversion efficiency (eta) of the a-si:h and pc-si:h solar cells increased from 5.59% to 7.60% and from 4.31% to 4.64%, respectively. (c) 2012 elsevier b.v. all rights reserved.

Paper 44
Title: performance enhancement of thin-film amorphous silicon solar cells with low cost nanodent plasmonic substrates
Abstract: performance of thin film photovoltaics largely relies on photon absorption capability. here, we introduce a novel substrate with patterned aluminum nanodent arrays with unique light management capability. hydrogenated amorphous silicon thin film solar cells have been fabricated on the nano-texturized substrate for optical property study and photovoltaic performance evaluation. our measurements have shown significant enhancement on broadband light absorption using these patterned substrates via both geometrical light trapping and plasmonic coupling. particularly, the enhancement factor reaches as high as 5-30 times at wavelength near the band edge. numerical simulations confirm the measurements and uncover the mechanisms of the enhancement. more importantly, photovoltaic measurements on nanodent solar cells present improvements of over 31% and 27% in short circuit current and energy conversion efficiency respectively compared with planar solar cells. therefore, the novel patterned substrates are promising candidates for low cost and high performance thin film solar cells.

Paper 45
Title: versatile strategies for improving the performance of diamond wire sawn mc-si solar cells
Abstract: unlike conventional multi-wire sawn (cmws) multi-crystalline silicon (mc-si) wafers, diamond wire sawn (dws) me-si wafers textured by conventional acidic solution of hf/hno3 are not suitable for solar cells because visible saw marks set significant barriers in both cell performance and surface appearance. in this work, we have employed versatile strategies based on metal-assisted chemical etching (mace) technique to eliminate the saw marks and realize effective surface textures on dws me-si wafers, including nano-texture (n-t), micro-texture (m-t) and nano/micro-texture (n/m-t). especially, benefiting from the tradeoff between optical gain and electrical loss, the efficiency of 18.45% for n/m-t based dws me-si solar cells with a standard wafer size of 156 x 156 mm(2) is reported to be higher by an absolute 0.57% compared with that of cmws me-si solar cells (17.88%). our work provides ways of fabricating dws me-si solar cells with high efficiencies and satisfactory visual appearance. (c) 2016 elsevier b.v. all rights reserved.

Paper 46
Title: improvement of interfacial contact for efficient pcbm/mapbi(3) planar heterojunction solar cells with a binary antisolvent mixture treatment
Abstract: atomic-force microscopic images, x-ray diffraction patterns, urbach energies and photoluminescence quenching experiments show that the interfacial contact quality between the hydrophobic [6,6]-phenyl-c-61-buttric acid methyl ester (pcbm) thin film and hydrophilic ch3nh3pbi3 (mapbi(3)) thin film can be effectively improved by using a binary antisolvent mixture (toluene:dichloromethane or chlorobenzene:dichloromethane) in the anti-solvent mixture-mediated nucleation process, which increases the averaged power conversion efficiency of the resultant pedot:pss (p3ct-na) thin film based mapbi(3) solar cells from 13.18% (18.52%) to 13.80% (19.55%). beside, the use of 10% dichloromethane (dcm) in the binary antisolvent mixture results in a nano-textured mapbi(3) thin film with multicrystalline micrometer-sized grains and thereby increasing the short-circuit current density and fill factor (ff) of the resultant solar cells. it is noted that a remarkable ff of 80.33% is achieved, which can be used to explain the stable photovoltaic performance without additional encapsulations.

Paper 47
Title: antireflective structures on silicon surface using catalytic nickel nanoparticles
Abstract: in this work, we present a nickel assisted electroless deposition and etching method for significant reduction of reflectivity of silicon by creating two-scale structured silicon surface. as the first step, the nano-texturization process was applied on planar si wafers in order to optimize the process. next, we applied this method for silicon surface with chemically prepared pyramids in order to produce a hierarchical (micron/nano) structure. we found that silicon wafers with hierarchical structure shown very low about 2.2% weighted reflection over broad wavelength range from 300 to 1100 nm, which is related with changes in surface morphology. (c) 2013 aip publishing llc.

Paper 48
Title: double gaas/si heterojunction layers in si solar cells fabricated by electron beam evaporation
Abstract: we investigated silicon solar cells with double gallium arsenide heterojunctions. both p-type and n-type gaas were deposited on the back and front side of the si pn junction using an electron beam evaporator under a high vacuum condition to fabricate ppnn cells, respectively. the ppnn cell with a micro-textured si surface showed enhanced quantum efficiency by about 10% in the shorter wavelength region and by about 1% in the longer wavelength region compared to ppnn cell with nanotextured si surface. moreover, the average minority carrier lifetime was increased by 1 mu s and conversion efficiency was increased by 0.74% for the micro-ppnn cell despite its high series resistance. morphological analysis showed that gaas thin-film on si surface was as-rich in the as-deposition case. it became distorted at higher annealing temperatures, leading to formation of cracks. moreover, annealing of the deposited gaas on a nano-textured si surface at 100 degrees c for 30 min resulted in formation of gaas nanodots in an amorphous gaas matrix.

Paper 49
Title: design concept of a hybrid photo-voltaic/thermal conversion cell for mid-infrared light energy harvester
Abstract: harvesting the thermal loss energy emitted as electro-magnetic (em) waves (at solar, micrometer and millimeter spectral wavelengths) over the broadest possible spectral range is a major target in the development of sustainable energy solutions. solar cells and rectennas suffer unavoidable energy losses due to heat generation as well as due to the transparency window (lambda > 1100 nm for si), which is not utilized in photo-electrical conversion. a hybrid photovoltaic/thermoelectric conversion system is presented as an extension of a typical si solar cell and demonstrates additional capability in harvesting energy over the entirety of the solar spectrum. nano-textured silicon - black-si - was used to reduce reflectivity of the cell surface and a ge-sn layer was added below to facilitate absorption over the ir wing of the solar spectrum. an up to 7% improvement to the voltage generated by photo-voltaic conversion was obtained via the thermal-to-electrical contribution. (c) 2017 optical society of america

Paper 50
Title: effect of texturing and vertex angle on silicon based multilayer absorber
Abstract: we report a process to fabricate optically graded uniformly distributed high-density textured conical pillars on si surface, which has an ultrahigh absorption of 98.7% in 300-2000 nm range. to this end, chemical etching of silicon wafer (p-type and n-type) is done with koh and hna solutions to obtain different multiscale (micro/nano) textured surfaces. vertex angle on different textured si surfaces is measured. measured vertex angle found to be nearly equal to the theoretically expected value. effect of vertex angle on the overall light trapping capacity is studied. subsequently, these textured surfaces are coated with layers of iron oxide and zno to enhance the absorption capacity. detailed characterization of this multilayered assembly is performed using atomic force microscope (afm), scanning electron microscopy (sem), energy dispersive x-ray spectroscopy (eds), uv-vis-nir spectroscopy, contact angle analyzer. it is shown through contact angle measurement that the assembly has a hydrophobic nature, making it an attractive candidate for solar energy applications.

Paper 51
Title: roll to roll fabrication of thin film silicon solar cells on nano-textured substrates
Abstract: ecn is developing a novel fabrication process for thin film silicon solar cells on steel foil. key features in this process are: (1) application of an insulating barrier layer which enables monolithic interconnection and texturization of the rear contact with submicron structures for light trapping; (2) si deposition with remote, linear pecvd; (3) series interconnection by laser scribing and printing after deposition of all layers, which reduces the total number of process steps. the barrier layer is essential for the monolithic series interconnection of cells, but we show that it also enables optimum light trapping in the solar cells. we can fabricate any arbitrary sub-micron surface profile by hot embossing the barrier layer. for deposition of doped and intrinsic silicon layers we use novel remote, linear plasma sources, which are excellently suited for continuous roll-to-roll processing. we have been able to fabricate device-quality amorphous and microcrystalline silicon layers with these sources. the first nip a-si cells were made on steel substrates with flat barrier layer and had initial efficiencies of 6.3%, showing the potential of the concept.

Paper 52
Title: numerical simulation of rear contact silicon solar cell with a novel front surface design for the suppression of interface recombination and improved absorption
Abstract: nanostructuring has been projected as an appropriate technique to make thin silicon an efficient absorber. although nano-textured surfaces have shown an anti-reflective effect, their surface passivation properties are found to be generally worse compared to standard micro-textured surfaces. here, a novel front surface design has been proposed and simulated to balance the photonic and electronic effects together. zro2 based texturing has been used along with sic-based front surface passivation for the suppression of interface recombination and improvement of open-circuit voltage (v-oc). the device under investigation shows record v-oc of 662 mv in the sub-10 mu m-thick rear contact silicon solar cell. the presence of zro2 and sic significantly improves the optical as well as the electrical behavior of the device. the device exhibits external quantum efficiency (eqe) > 81% in the spectrum range of 320-720 nm wavelength spectrum with a maximum of 95.6% at wavelength 560 nm. these improvements lead to 15.7% efficient rear contact silicon solar cell, in the sub-10 mu m-thick regime. in second approach power conversion efficiency (pce) of 21.6% has been achieved, by introducing the same front surface design to a 300 mm thick device. all the simulations have been done using calibrated software program in atlas device simulation. (c) 2016 elsevier b.v. all rights reserved.

Paper 53
Title: natural random nanotexturing of the au interface for light backscattering enhanced performance in perovskite solar cells
Abstract: as the efficiency of a solar cell approaches its limits, photonic considerations to further enhance its performance overtake electronic ones. it has been theoretically shown for gaas solar cells that with the combined effects of a surface random texturing and a perfectly reflecting rear mirror, efficiencies close to the shockley queisser limit can be reached, even when the absorber layer is very thin. in here, we demonstrate a method for taking advantage of surface random texturing to enhance the efficiency of planar perovskite solar cells. by naturally transferring the perovskite random nano texturing to the back semiconductor/metal interface, where the contrast in the imaginary part of the refractive index is very large, backscattering reduces light escape from the solar cell structure. this leads to a close to optimal light absorption that allows bringing the cell efficiency from 19.3% to 19.8%. such a path we opened toward an ergodic behavior for maximum light absorption in perovskite cells may lead to the most efficient perovskite cells ever.

Paper 54
Title: highly transparent modulated surface textured front electrodes for high-efficiency multijunction thin-film silicon solar cells
Abstract: to further increase the efficiency of multijunction thin-film silicon (tf-si) solar cells, it is crucial for the front electrode to have a good transparency and conduction, to provide efficient light trapping for each subcell, and to ensure a suitable morphology for the growth of high-quality silicon layers. here, we present the implementation of highly transparent modulated surface textured (mst) front electrodes as light-trapping structures in multijunction tf-si solar cells. the mst substrates comprise a micro-textured glass, a thin layer of hydrogenated indium oxide (ioh), and a sub-micron nano-textured zno layer grown by low-pressure chemical vapor deposition (lpcvd zno). the bilayer ioh/lpcvd zno stack guarantees efficient light in-coupling and light trapping for the top amorphous silicon (a-si:h) solar cell while minimizing the parasitic absorption losses. the crater-shaped micro-textured glass provides both efficient light trapping in the red and infrared wavelength range and a suitable morphology for the growth of high-quality nanocrystalline silicon (nc-si:h) layers. thanks to the efficient light trapping for the individual subcells and suitable morphology for the growth of high-quality silicon layers, multijunction solar cells deposited on mst substrates have a higher efficiency than those on single-textured state-of-the-art lpcvd zno substrates. efficiencies of 14.8% (initial) and 12.5% (stable) have been achieved for a-si:h/nc-si:h tandem solar cells with the mst front electrode, surpassing efficiencies obtained on state-of-the-art lpcvd zno, thereby highlighting the high potential of mst front electrodes for high-efficiency multijunction solar cells. copyright (c) 2015 john wiley & sons, ltd.

Paper 55
Title: optimization of highly efficient random grating thin-film solar cell using modified gravitational search algorithm and particle swarm optimization algorithm
Abstract: a design of hydrogenated amorphous silicon (a-si:h) solar cell (sc) based on one-dimensional subwavelength grating with nonuniform distribution is proposed and optimized using modified hybrid gravitational search algorithm and particle swarm optimization (gsa-pso). the reported structure consists of nine gratings with different widths, positions, and heights that can enhance the light trapping through the sc. the nonuniform grating positions and geometrical parameters of the proposed design are optimized in terms of absorption, ultimate efficiency, and short circuit current density. the absorption inside the active layer is enhanced by 67.5% over the conventional thin-film sc. further, the exposed area caused by forward nano-texturing surface is increased. moreover, the nonuniform grating parameters and distribution support better light absorption than the periodic grating distribution by increasing the optical path length of the incident light through the active layer. therefore, the suggested sc achieves a broadband absorption improvement. the enhanced absorption in the active layer is reported using three-dimensional finite-difference time-domain method. in addition, the performance of the suggested sc using different active layer materials, i.e., crystalline silicon, a-si:h, and gallium arsenide is studied. the hydrogenated amorphous silicon-based design shows high ultimate efficiency of 38.73%, short-circuit current density (j(sc)) of 34.69 ma/cm(2), open-circuit voltage of 1.0393 v, and power conversion efficiency of 35.4%. the modified gsa-pso algorithm shows also high potential for the design and optimization of different types of solar cells. (c) 2018 society of photo-optical instrumentation engineers (spie)

Paper 56
Title: n-type black silicon solar cells
Abstract: black silicon is an interesting surface texture for solar cells because of its extremely low reflectance on a wide wavelength range and acceptance angle. in this paper we present how black silicon (b-si) texturization can be applied on the boron doped front surface of an n-type solar cell resulting in an efficiency of 18.7 %. we show that the highly boron doped emitter can be formed on black silicon without losing its good optical properties and that atomic layer deposited aluminum oxide provides good surface passivation on these boron doped b-si emitters. (c) 2013 the authors. published by elsevier ltd.

Paper 57
Title: performance analysis of rigorous coupled-wave analysis and its integration in a coupled modeling approach for optical simulation of complete heterojunction silicon solar cells
Abstract: a variety of light management structures have been introduced in solar cells to improve light harvesting and further boost their conversion efficiency. reliable and accurate simulation tools are required to design and optimize the individual structures and complete devices. in the first part of this paper, we analyze the performance of rigorous coupled-wave analysis (rcwa) for accurate three-dimensional optical simulation of solar cells, in particular heterojunction silicon (hj si) solar cells. the structure of hj si solar cells consists of thin and thick layers, and additionally, micro- and nano-textures are also introduced to further exploit the potential of light trapping. the rcwa was tested on the front substructure of the solar cell, including the texture, thin passivation and contact layers. inverted pyramidal textures of different sizes were included in the simulations. the simulations rapidly converge as long as the textures are small (in the (sub)micrometer range), while for larger microscale textures (feature sizes of a few micrometers), this is not the case. small textures were optimized to decrease the reflectance, and consequently, increase the absorption in the active layers of the solar cell. decreasing the flat parts of the texture was shown to improve performance. for simulations of structures with microtextures, and for simulations of complete hj si cells, we propose a coupled modeling approach (cma), where the rcwa is coupled with raytracing and the transfer matrix method. by means of cma and nanotexture optimization, we show the possible benefits of nanotextures at the front interface of hj si solar cells, demonstrating a 13.4% improvement in the short-circuit current density with respect to the flat cell and 1.4% with respect to the cell with double-sided random micropyramids. we additionally demonstrate the ability to simulate a combination of nano- and microtextures at a single interface, although the considered structure did not show an improvement over the pyramidal textures.

Paper 58
Title: superhydrophobic surfaces with antireflection properties for solar applications: a critical review
Abstract: antireflective surfaces with superhydrophobic characteristics are of considerable current interest owing to their potential utility in solving key technological problems. superhydrophobic surfaces possess self-cleaning characteristics due to their unique surface texture and chemistry, which control wettability. the surface micro/nano texturing combined with low surface energy of materials lead to enhance anti wetting properties. self-cleaning surfaces exhibit special anti-wetting properties owing to the water contact angle greater than 150 degrees leading to the ready rolling-off of water droplets. the surfaces can be made hydrophobic using two key pathways: i) making a rough surface from a low surface energy material, and ii) making a rough surface and modifying it with material of low surface energy. similarly, transparent surface coatings with suitable optical path differences can suppress reflection from surfaces. high transparency is crucial in improving the performance of optical equipment and devices, such as windows, lenses, solar panels, etc. a normal solar panel absorbs only about 25% of the incident solar radiation, the remainder being reflected. design and implementation of transparent super hydrophobic surfaces that repel atmospheric dust from solar panels, and thus reduce reflectivity of the surfaces are thus highly desirable. in this review, recent developments in antireflective, transparent, and super hydrophobic surfaces, with particular emphasis on glass and polymer materials, are highlighted. the review contains four sections as follows: (i) brief description of the basic concepts and principles of antireflection and self-cleaning; (ii) detailed fabrication pathways and their mechanisms; (iii) challenges faced in practical applications; and (iv) trends of future developments. overall, a comprehensive overview of antireflective surfaces with superhydrophobic characteristics is provided in light of the current challenges. (c) 2016 elsevier b.v. all rights reserved.

Paper 59
Title: amorphous/crystalline silicon heterojunction solar cells with black silicon texture
Abstract: excellent passivation of black silicon surfaces by thin amorphous silicon layers deposited with plasma enhanced chemical vapor deposition is demonstrated. minority charge carrier lifetimes of 1.3 milliseconds, enabling an implied open-circuit voltage of 714 mv, were achieved. the influence of amorphous silicon parasitic epitaxial growth and thickness, as well as of the texture depth is investigated. furthermore, quantum efficiency gains for wavelengths above 600 nm, as compared to random textured solar cells, are demonstrated in 17.2% efficient amorphous-crystalline silicon heterojunction solar cells with black silicon texture. ((c) 2014 wiley-vch verlag gmbh &co. kgaa, weinheim)

Paper 60
Title: modelling supported design of light management structures in ultra-thin cigs photovoltaic devices
Abstract: chalcopyrite solar cells exhibit one of the highest conversion efficiencies among thin-film solar cell technologies (> 23.3%), however a considerably thick absorber >= 1.8 mu m is required for an efficient absorption of the long-wavelength light and collection of charge carriers. in order to minimize the material consumption and to accelerate the fabrication process, further thinning down of the absorber layer is important. using a thin absorber layer results in a highly reduced photocurrent density and to compensate for it an effective light management needs to be introduced. experimentally supported, advanced optical simulations in a pv module configuration, i.e. solar cell structure including the encapsulation and front glass are employed to design solutions to increase the short current density of devices with ultra-thin (500 nm) absorbers. in particular (i) highly reflective metal back reflector (br), (ii) internal nano-textures and (iii) external textures by applying a light management (lm) foil are investigated by simulations. experimental verification of simulation results is presented for the external texture case. in the scope of this contribution we show that any individual aforementioned approach is not sufficient to compensate for the short circuit current drop of the thin cigs, but only a combination of highly reflective back contact and introduction of textures (internal or external) is able to compensate and also to exceed (by more than 5 % for internal texture) photocurrent density of a thick (1800 nm) cigs absorber.

Paper 61
Title: a novel method to produce black silicon for solar cells
Abstract: in the present study, the black silicon has been successfully produced by plasma immersion ion implantation (piii). the microstructure and the reflectance of the black silicon have been investigated by field emission scanning electron microscope and spectrophotometer, respectively. results show that the black silicon exhibits a needle-like structure with the average reflectance of 1.79%. the solar cell based on black silicon yields an efficiency of 15.68% with a fill factor (ff) of 0.783. (c) 2011 elsevier ltd. all rights reserved.

Paper 62
Title: fabrication of sub-micrometer periodic nanostructures using pulsed laser interference for efficient light trapping in optoelectronic devices
Abstract: surface nano-texturing can play an important role for efficiency enhancement of light emission and absorption in optoelectronic devices through reduced surface reflection or enhanced broadband absorption. periodic and uniform semiconductor nanostructures are highly applicable in bandgap tuning applications but are quite challenging to realize through conventional techniques. we present the fabrication of large area and uniform square lattice based periodic nanostructures with 300 - 400 nm spatial periodicity on a gaas substrate using pulsed laser interference. single pulses from a plane-polarized pulsed laser working at 355 nm with 20-50 mj energy and 7 ns pulse duration are used in a conventional four beam interference geometry at an incidence angle of 36.3 degrees to realize square lattice patterns on photoresist coated over the gaas substrate. the optical properties of the proposed designs are studied using fdtd simulations and show more than 95% of electromagnetic energy trapping over a broad optical wavelength range. this semiconductor based nanostructuring technology can find applications in improving the efficiency of solar cells or light emitting devices.

Paper 63
Title: nio thin films synthesized by sol-gel: potentiality for the realization of antireflection layer for silicon based solar cell applications
